Repository: Maplx/Surface-Fouling-ML

# Surface-Fouling-ML

Machine-learning analysis of a SiC-ZnO/LSCO electrochemical sensor. The main
question: **can the sensor's own electrical signal tell us how much soot is on
it**, without a thermocouple or a CO₂ analyzer?

The sensor runs in two modes: DC (resistance / current at 1 V) and AC (impedance
at 0.2 V).

## Main finding

A single reading of the sensor signal is not enough, but its running integral
over time is. This holds for every soot experiment in the repo:

| Experiment | Folder | Raw signal (R²) | Integrated signal (R²) |
|---|---|---|---|
| DC temperature ramp | [soot_mass_sensor_signals/](soot_mass_sensor_signals/) | `R`: 0.80 | `cumR = ∫R dt`: 0.9996 |
| AC temperature ramp | [ac_soot_oxidation_si/](ac_soot_oxidation_si/) | `Z`: 0.93 | `cumZ = ∫Z dt`: 0.9998 |
| DC isothermal steps, run 1 | [isotherm_exploration/](isotherm_exploration/) | `I`: 0.97 | `cumI = ∫I dt`: 0.998 |
| DC isothermal steps, run 2 | [isotherm_exploration_2/](isotherm_exploration_2/) | `I`: 0.86 | `cumI = ∫I dt`: 0.998 |

Each number is the best of a 10-model zoo on a random 50/50 train/test split
(seed 0) **within a single run**. The integrated signal increases monotonically
with time, so these scores show that the soot curve can be interpolated inside
one run. A model trained on one run has not yet been tested on another.

# Predicting coating thickness from AC impedance

**The question:** can we read the coating thickness straight off the AC impedance
`Z`? Data: sheet `17500Hz_400C_AC vs Time` (17.5 kHz, 400 °C).

Short answer: **yes — thickness is basically a straight line in ln(Z), R²≈0.98.**

---

## The experiment

The thickness is built up in ~6.7 µm steps, 0 → 136 µm (21 levels). At each level
the impedance is measured for a while, then it jumps to a ~95 kΩ reference state
between measurements. So `Z` vs time is a train of plateaus — **one low plateau per
thickness:**
The orange bands are the measurement plateaus, labelled with their thickness (µm).
The settled **low** Z is the useful part — as more material goes down the film gets
more conductive, so Z drops. The ~95 kΩ high state is just a reference; it's the
same every cycle and carries no thickness info.

---

## Method

1. **Segment** the low plateaus (Z < 40 kΩ), one per thickness level.
2. **Reduce** each plateau to a single representative Z = median of its 10 lowest
 samples (the settled, conductive value).
3. **Pair** the 21 plateaus with the 21 thickness levels in time order. (One extra
 plateau turned up — a short noise burst around 9600 s — so we drop the shortest
 and land on a clean 21 ↔ 21.)
4. **Calibrate (physics)** — the film adds conductance in proportion to its
 thickness, on top of a baseline substrate conductance:
 `1/Z = k·thickness + G₀`, i.e. `thickness = a/Z + b`.
5. **ML** — a 10-model zoo predicts thickness from the raw representative Z, scored
 with leave-one-out CV (only 21 points, so LOOCV beats a single split).

---

## Results

**The physics** — conductance `1/Z` is linear in thickness, with a nonzero baseline
`G₀` (the bare substrate still conducts): **R² = 0.963**.
**Calibration curve** — inverting that gives `thickness = 72358/Z − 20.6`,
**R² = 0.961, MAE = 6.3 µm (4.6 %)**. (An empirical log fit reaches R² = 0.982 and is
shown dashed for comparison — it fits marginally better but isn't physically grounded.)
**ML (leave-one-out)** — best is RandomForest, **R² = 0.962, MAE = 6.4 µm (4.7 %)**.
Every point is held out and predicted from the other 20, so all 21 points here are
out-of-sample (test) predictions.
| Model | LOOCV R² | MAE |
|---|---|---|
| RandomForest | 0.962 | 4.7 % |
| DecisionTree | 0.959 | 5.7 % |
| KNN(k=3) | 0.953 | 5.5 % |
| SVR(RBF) | 0.926 | 5.0 % |
| Linear / Ridge / Lasso | 0.909 | 7.9 % |

**ML (random 50/50 split)** — same protocol as the ramp/isotherm analyses, showing the
held-out test half. Best is SVR(RBF), **R² = 0.960, MAE = 5.8 µm (4.2 %)** on 11 test
points. (Tree models drop to ~0.90 here — with only 10 training points they have less to

work with, which is why LOOCV is the more reliable read.)
---

## The insight

**Conductance scales with thickness.** More material deposited → more conductive →
lower Z, and `1/Z` rises linearly with thickness. There's a baseline term `G₀` because
the bare substrate already conducts (at 0 µm, Z is a finite ~2 kΩ, not infinite) — that
baseline is why a naive `thickness = C/Z` misses at the thin end and only holds for
thick films. The full model `1/Z = k·thickness + G₀` reads thickness to ~5 % across the
whole 0–136 µm range, and it's physically interpretable: `k` = conductance per µm,
`G₀` = substrate conductance.

The one trick that makes it work: **you can't feed raw Z samples to a model** — within
one plateau Z swings from ~500 Ω to ~95 kΩ while thickness is fixed. You have to reduce

File: thickness_from_Z/data/calibration_points.csv
t0,t1,n,repZ,thickness
8.0,338.0,68,2119.0,0.0
1033.0,1363.0,67,1627.5,6.874146132701253
2093.0,2438.0,70,1885.5,13.60220894441429
3148.0,3558.0,83,1843.5,20.35496189488585
4198.0,4798.0,121,1512.0,27.07479466034604
5358.0,5863.0,102,1446.5,33.79874244893259
6438.0,6958.0,105,1216.5,40.72432637071424
7538.0,8038.0,101,1207.5,47.70340559313943
8593.0,9098.0,102,1089.0,54.61047191085213
9878.0,10490.0,123,1082.0,61.38791500008236
11030.0,11500.0,95,908.5,68.05630997646207
12120.0,12810.0,139,879.85,74.7761427419222
13400.0,13820.0,84,734.9,81.72847431402565
14380.0,14940.0,113,658.6500000000001,88.5038598916926
15550.0,16050.0,102,612.95,95.26895791154351
16600.0,16960.0,73,568.15,102.0340559313943
17540.0,18010.0,96,547.8,108.6304380030616
18550.0,19010.0,92,526.9000000000001,115.4510888351193
19540.0,20220.0,138,495.4,122.2470495284184
20780.0,21130.0,71,470.20000000000005,129.2899116093033
21660.0,22090.0,88,428.15,136.1290800454299
